Repository: symnrslvr/study-repo

<div align="center">

## **Seymanur Selver MSc Thesis Respository**

## `Characterization of Poly-Si Thin Film Solar Cells Deposited with E-Beam Evaporation Using Machine Learning` </br>

# Image detection

## 🌐 Grain Size
PyCaret is an open-source, low-code machine learning library in Python that automates machine learning workflows. It is an end-to-end machine learning and model management tool that speeds up the experiment cycle exponentially and makes you more productive.

## 🌐 Stacking Fault
In comparison with the other open-source machine learning libraries, PyCaret is an alternate low-code library that can be used to replace hundreds of lines of code with few lines only. This makes experiments exponentially fast and efficient. PyCaret is essentially a Python wrapper around several machine learning libraries and frameworks such as scikit-learn, XGBoost, LightGBM, CatBoost, Optuna, Hyperopt, Ray, and few more.

The design and simplicity of PyCaret are inspired by the emerging role of citizen data scientists, a term first used by Gartner. Citizen Data Scientists are power users who can perform both simple and moderately sophisticated analytical tasks that would previously have required more technical expertise. PyCaret was inspired by the caret library in R programming language.

# Machine Learning

## 🌐 Classification
PyCaret is tested and supported on 64-bit systems with:
- Python 3.9, 3.10 and 3.11
- Ubuntu 16.04 or later
- Windows 7 or later


PyCaret's default installation will not install all the optional dependencies automatically. Depending on the use case, you may be interested in one or more extras:

File: ML/confidence_interval/new_data_1.csv
Jsc,Voc,FF,Efficiency,Sr,Sp,Rate,Temp,Class
16.47,0.35,25.4,1.48,20.2,1.83,40,450,1
16.94,0.3,25.3,1.28,17.06,0.92,40,450,1
14.33,0.54,53.85,4.17,20.76,9505.88,40,450,1
14.26,0.54,50.12,3.83,24.08,7801.2,40,450,1
14.58,0.54,48.6,3.81,25.12,8838.81,40,450,1
14.66,0.51,45.25,3.38,31.27,2926.67,40,450,1
13.92,0.43,47.6,2.88,8.04,108.38,40,450,1
14.52,0.45,59.65,3.87,6.47,9716.24,40,450,1
14.39,0.55,68.13,5.41,3.88,18432.61,40,500,1
14,0.51,65.49,4.69,4.61,4089.75,40,500,1
13.77,0.48,67.14,4.39,4.5,6129.2,40,500,1
12.54,0.43,58.07,3.14,5.03,858.65,40,500,1
14.54,0.57,78.11,6.46,2.79,3248948,40,500,1
14.54,0.56,76.07,6.23,3.03,31612.66,40,500,1
14.48,0.57,78.21,6.45,2.81,65893.63,40,500,1
13.56,0.48,53.46,3.48,5.34,190.03,40,500,1
14.67,0.49,67.91,4.85,3.79,49536.2,40,550,1
14.63,0.51,69.54,5.23,3.66,12545.02,40,550,1
14.78,0.52,69,5.25,3.69,60393.21,40,550,1
14.61,0.49,67.92,4.85,3.9,21310.39,40,550,1
14.09,0.38,48.39,2.61,6.84,140.98,40,550,1
14.42,0.46,67.46,4.45,3.52,5925.49,40,550,1
14.2,0.45,66.78,4.24,3.63,4131.67,40,550,1
14.18,0.45,63.69,4.08,5.29,4327.76,40,550,1
14.36,0.57,78.34,6.41,2.72,104744.9,40,600,1
14.35,0.55,74.61,5.93,2.96,17739.8,40,600,1
14.32,0.55,75.76,6,2.87,17605.99,40,600,1
13.78,0.52,69.1,4.97,3.02,1758.23,40,600,1
14.49,0.57,78.71,6.55,2.52,42574.2,40,600,1
14.33,0.57,78.61,6.44,2.71,17067.44,40,600,1
14.3,0.57,78.58,6.4,2.64,66796.54,40,600,1
13.88,0.54,53.88,4.06,26.62,4195.96,40,600,1
14.89,0.38,55.77,3.2,6.28,2922.32,40,650,1
14.97,0.57,70.96,6.01,4.57,60764.11,40,650,1
14.99,0.57,72.9,6.21,3.95,28829.6,40,650,1
14.98,0.55,65.97,5.41,4.81,8152.23,40,650,1
14.81,0.56,73.05,6.01,3.5,14950.86,40,650,1
14.92,0.55,70.26,5.8,4.14,15938.88,40,650,1
14.89,0.57,73.72,6.24,5.44,635832.7,40,650,1
14.81,0.55,74.65,6.12,3.6,16942.57,40,650,1
13.09,0.38,26.64,1.33,24.77,7.36,40,700,1
13.16,0.2,39.07,1.05,7.61,43.01,40,700,1
12.03,0.51,71.29,4.4,3.5,4335.99,40,700,1
11.44,0.51,75.68,4.42,3.46,5765.54,40,700,1
11.64,0.55,75.67,4.86,3.66,22792.24,40,600,1
11.6,0.55,74.5,4.77,4.46,17311.36,40,600,1
11.67,0.56,75.99,4.92,3.95,30102.4,40,600,1
11.63,0.55,75.84,4.89,4.09,34005,40,600,1
11.6,0.55,74.08,4.76,5.12,33046.35,40,600,1
11.55,0.56,29.84,1.91,73.7,595.65,40,600,1
11.6,0.56,75.59,4.89,4.23,48797.9,40,600,1
11.61,0.56,76.39,4.94,3.81,37667.42,40,600,1
7.31,0.4,66.19,1.95,5.95,2231.49,107,600,1
8.19,0.42,67.52,2.34,5.26,3052.5,107,600,1
9.05,0.44,68.41,2.73,4.79,4149.03,107,600,1
9.07,0.44,67.79,2.7,4.9,3801.57,107,600,1
10.22,0.51,74.79,3.92,3.53,10546.44,107,600,1
10.49,0.55,78.89,4.54,2.98,22919.14,107,600,1
10.5,0.56,79.57,4.64,2.87,29905.85,107,600,1
9.92,0.49,72.58,3.53,3.81,8385.29,107,600,1
10.6,0.54,77.79,4.43,3.35,17736.13,185,600,1
10.07,0.49,74,3.67,3.84,5921.52,185,600,1
10.3,0.5,73.48,3.76,3.92,7127.89,185,600,1
10.34,0.49,70.02,3.57,4.54,6963.98,185,600,1
10.69,0.55,78.52,4.63,3.28,30280.68,185,600,1
10.81,0.57,78.25,4.78,3.3,43398.99,185,600,1
10.8,0.56,78.52,4.79,3.36,40954.09,185,600,1
10.07,0.46,67.79,3.17,5.13,6767.73,185,600,1
11,0.52,77.07,4.38,2.94,6082.77,340,600,1
11.14,0.52,76.8,4.47,3.25,7361.78,340,600,1
11.02,0.52,76.52,4.39,3.39,6969.22,340,600,1
10.94,0.51,75.3,4.24,3.5,6071.5,340,600,1
11.17,0.52,77.06,4.47,2.87,6445.34,340,600,1
11.22,0.52,76.83,4.52,3.28,7688.64,340,600,1
11.3,0.53,76.88,4.59,3.22,8717.94,340,600,1
11.09,0.52,76.74,4.44,3.3,7182.42,340,600,1
11.27,0.53,75.72,4.51,3.93,7624.36,475,600,1
11.2,0.52,74.75,4.4,4.19,7556.55,475,600,1
10.31,0.49,67.05,3.4,5.12,4535.57,475,600,1
6.93,0.3,56.54,1.18,8.1,796.13,475,600,1
12.11,0.55,77.16,5.15,3.78,15317.47,475,600,1
12.39,0.56,77.01,5.38,3.6,23966.02,475,600,1
12.09,0.55,77.58,5.17,3.63,14246.39,475,600,1
7.73,0.33,58.19,1.49,7.74,980.31,475,600,1

File: ML/confidence_interval/new_data_5.csv
Jsc,Voc,FF,Efficiency,Sr,Sp,Rate,Temp,Class
14.14,0.55,71.02,5.52,5.1,14534.73,40,450,5
13.67,0.52,76.35,5.46,3.28,9004.15,40,450,5
14.02,0.53,76.12,5.7,3.76,18075.18,40,450,5
14.33,0.54,75.79,5.91,4.09,77860.21,40,450,5
13.13,0.52,71.92,4.9,5.28,7083.52,40,450,5
6.16,0.22,38.31,0.52,18.64,121.52,40,500,5
6.04,0.22,39.08,0.52,18.35,133.47,40,500,5
5.95,0.22,39.82,0.52,18.26,146.3,40,500,5
5.87,0.22,39.82,0.52,18.63,149.96,40,500,5
6.33,0.21,36.36,0.49,18.84,87.22,40,500,5
6.46,0.21,35.35,0.48,19.44,74.16,40,500,5
6.29,0.22,36.25,0.49,19.43,87.58,40,500,5
5.1,0.22,33.13,0.36,27.08,59.71,40,500,5
5.61,0.21,41.14,0.49,17.2,165.88,40,550,5
5.56,0.21,40.83,0.47,21.23,126.2,40,550,5
5.61,214.45,43.29,0.52,15.54,201.9,40,550,5
5.62,0.22,43.44,0.53,15.41,204,40,550,5
5.43,0.21,34.01,0.39,22.5,52.7,40,550,5
4.94,0.23,44.47,0.51,18.15,277.65,40,600,5
5.02,0.22,38.89,0.44,21.85,146.05,40,600,5
5.1,223.73,38.79,0.44,21.46,131.41,40,600,5
4.73,0.23,36.43,0.39,25.54,101.81,40,600,5
7.34,0.33,49.67,1.22,13.47,497.65,40,600,5
7.32,0.34,50.22,1.24,13.73,562.39,40,600,5
7.52,0.34,49.59,1.27,14.48,555.77,40,600,5
7.02,0.34,48.45,1.16,16,514.67,40,600,5
7.36,0.35,51.52,1.34,13.22,648.74,40,600,5
7.24,0.34,51.17,1.27,12.93,606.18,40,600,5
6.96,0.35,50.55,1.22,14.6,633.66,40,600,5
6.86,0.35,47.9,1.15,18.79,567.39,40,600,5
4.35,0.32,54.93,0.76,14.41,994.53,107,600,5
4.47,0.32,54.9,0.79,14.1,1021.26,107,600,5
4.66,0.32,55.2,0.83,13.59,1014.84,107,600,5
4.74,0.33,55.31,0.86,13.43,1014.91,107,600,5
4.77,0.32,54.13,0.83,13.66,821.83,107,600,5
4.85,0.32,54.09,0.84,13.62,847.21,107,600,5
4.94,0.33,54.3,0.88,13.39,851.23,107,600,5
5.12,0.33,54.63,0.92,12.82,852.5,107,600,5
5.7,0.33,55.28,1.04,11.23,849.77,185,600,5
5.34,0.33,56.2,0.98,11.51,1001.14,185,600,5
5.19,0.32,55.84,0.94,11.92,979.46,185,600,5
5.19,0.32,55.58,0.92,11.94,936.91,185,600,5
6.17,0.33,55.02,1.13,10.63,743.71,185,600,5
5.77,0.33,55.21,1.05,11.18,838.3,185,600,5
5.63,0.33,55.23,1.01,11.41,854.42,185,600,5
5.6,0.32,54.4,0.99,11.92,790.03,185,600,5
5.11,0.33,55.15,0.92,14.01,1067.45,340,600,5
5.06,0.33,56.42,0.94,12.9,1125.09,340,600,5
5.15,0.33,56.07,0.95,13.01,1085.77,340,600,5
5.36,0.33,56.41,1,12.31,1097.49,340,600,5
5.07,0.33,55.53,0.93,13.56,1085.09,340,600,5
5.06,0.33,55.83,0.93,13.07,1108.2,340,600,5
5.13,0.33,55.77,0.94,12.72,1035.56,340,600,5
5.32,0.32,55.23,0.96,12.54,941.68,340,600,5
5.38,0.33,50.44,0.89,15.71,367.92,475,600,5
5.23,0.33,50.89,0.88,13.92,285.64,475,600,5
5.25,0.34,52.18,0.92,13.35,316.85,475,600,5
5.31,0.34,52.89,0.96,12.93,342.59,475,600,5
5.51,0.32,53.06,0.94,13.6,585.65,475,600,5
5.36,0.33,53.27,0.94,12.85,430.96,475,600,5
5.41,0.34,52.74,0.96,12.71,334.44,475,600,5
5.45,0.34,54.7,1.02,12.46,552.15,475,600,5
